Repository: kevin-robben/Thin-Film-Simulator

File: Refractive Index Data/Mo - Ordal.csv
wl,n
0.667,3.7361860
0.714,3.8159832
0.769,3.7771262
0.833,3.4879914
0.909,2.9807157
1.00,2.5372515
1.05,2.3419619
1.11,2.1691522
1.18,2.0338468
1.25,1.9061057
1.33,1.7797564
1.43,1.7014062
1.54,1.6167352
1.67,1.5124883
1.82,1.4476138
2.00,1.3787354
2.11,1.3419643
2.22,1.3246140
2.35,1.3358240
2.50,1.3719253
2.67,1.4347181
2.86,1.5147128
3.08,1.6006395
3.33,1.7296250
3.64,1.9643186
4.00,2.2903056
4.44,2.7142480
5.00,3.3460153
5.71,4.3080595
6.67,5.7374219
8.00,8.0417701
10.0,12.132436
11.1,14.599652
12.5,17.948846
14.3,22.527740
16.7,28.406166
20.0,36.663706
22.2,42.092997
25.0,48.760817
28.6,57.122067
33.3,67.891603
40.0,82.241906
44.4,91.330970
50.0,102.12640
57.1,114.94950
66.7,129.77236
80.0,148.54398
100,173.64793
125,200.43914
154,227.57460

wl,k
0.667,3.5912220
0.714,3.5417088
0.769,3.4266289
0.833,3.2991627
0.909,3.4956418
1.00,3.9968299
1.05,4.3245235
1.11,4.7136001
1.18,5.1486289
1.25,5.6230394
1.33,6.1751066
1.43,6.7993804
1.54,7.4926629
1.67,8.2838453
1.82,9.2513402
2.00,10.396535
2.11,11.064120
2.22,11.821314
2.35,12.667669
2.50,13.607095
2.67,14.654142
2.86,15.828837
3.08,17.177196
3.33,18.769452
3.64,20.649783
4.00,22.850789
4.44,25.500166
5.00,28.788898
5.71,32.926140
6.67,38.275608
8.00,45.523100
10.0,55.822815
11.1,61.094152
12.5,67.549462
14.3,75.010773
16.7,84.122793
20.0,95.659355
22.2,102.66741
25.0,110.79000
28.6,120.35199
33.3,131.81545
40.0,145.83988
44.4,154.08616
50.0,163.32577
57.1,173.65334
66.7,186.39648
80.0,202.91175
100,224.74485
125,248.88501
154,276.18720

File: Refractive Index Data/Si - Pierce and Salzberg merge.csv
wl,n
1.03E-01,3.27E-01
1.08E-01,3.63E-01
1.13E-01,3.92E-01
1.18E-01,4.23E-01
1.24E-01,4.59E-01
1.31E-01,4.97E-01
1.38E-01,5.43E-01
1.46E-01,5.97E-01
1.55E-01,6.60E-01
1.65E-01,7.35E-01
1.77E-01,8.32E-01
1.91E-01,9.51E-01
2.07E-01,1.11E+00
2.25E-01,1.35E+00
2.48E-01,1.69E+00
2.58E-01,1.86E+00
2.70E-01,2.07E+00
2.82E-01,2.30E+00
2.95E-01,2.56E+00
3.10E-01,2.87E+00
3.26E-01,3.21E+00
3.44E-01,3.55E+00
3.54E-01,3.73E+00
3.65E-01,3.90E+00
3.88E-01,4.17E+00
4.13E-01,4.38E+00
4.43E-01,4.47E+00
4.77E-01,4.49E+00
4.96E-01,4.47E+00
5.17E-01,4.46E+00
5.64E-01,4.36E+00
6.20E-01,4.23E+00
6.53E-01,4.17E+00
6.89E-01,4.09E+00
7.29E-01,4.01E+00
7.75E-01,3.93E+00
8.27E-01,3.86E+00
8.86E-01,3.77E+00
9.54E-01,3.68E+00
1.03E+00,3.61E+00
1.13E+00,3.57E+00
1.24E+00,3.54E+00
1.38E+00,3.50E+00
1.55E+00,3.48E+00
1.647,3.470470736
1.744,3.464449486
1.841,3.459390801
1.938,3.455097185
2.035,3.451420212
2.132,3.448246236
2.228,3.44551347
2.325,3.443095872
2.422,3.440968278
2.519,3.439085876
2.616,3.437412228
2.713,3.435917449
2.809,3.434589947
2.906,3.433381659
3.003,3.432289904
3.1,3.43130012
3.197,3.430399958
3.294,3.429578889
3.39,3.4288353
3.487,3.428145991
3.584,3.427512324
3.681,3.426928454
3.778,3.426389287
3.875,3.425890363
3.971,3.425432363
4.068,3.425002323
4.165,3.42460214
4.262,3.424229109
4.359,3.423880822
4.456,3.423555135
4.552,3.423253174
4.649,3.422966945
4.746,3.422698152
4.843,3.422445404
4.94,3.422207445
5.037,3.421983143
5.133,3.42177359
5.23,3.421573496
5.327,3.421384258
5.424,3.421205103
5.521,3.421035325
5.618,3.42087428
5.714,3.420722913
5.811,3.420577535
5.908,3.420439266
6.005,3.420307648
6.102,3.42018226
6.199,3.420062714
6.295,3.4199498
6.392,3.419840837
6.489,3.419736722
6.586,3.41963717
6.683,3.419541918
6.779,3.41945164
6.876,3.41936423
6.973,3.419280436
7.07,3.419200061
7.167,3.41912292
7.264,3.41904884
7.36,3.418978381
7.457,3.418909926
7.554,3.418844081
7.651,3.418780716
7.748,3.418719706
7.845,3.418660935
7.941,3.418604867
8.038,3.418550233
8.135,3.41849753
8.232,3.418446669
8.329,3.418397564
8.426,3.418350133
8.522,3.418304765
8.619,3.418260445
8.716,3.418217584
8.813,3.418176118
8.91,3.418135988
9.007,3.418097135
9.103,3.418059887
9.2,3.418023416
9.297,3.417988069
9.394,3.417953799
9.491,3.417920561
9.588,3.417888315
9.684,3.417857337
9.781,3.417826947
9.878,3.417797434
9.975,3.417768765
10.07,3.417741474
10.17,3.417713555
10.27,3.417686434
10.36,3.417662682
10.46,3.417636993
10.56,3.417612017
10.65,3.417590125
10.75,3.417566429
10.85,3.417543372
10.94,3.417523146
11.04,3.417501237

File: Refractive Index Data/Si - Salzberg.csv
wl,n
1.357,3.4975134228247
1.454,3.4864875403502
1.551,3.4776415369852
1.647,3.4704707359595
1.744,3.4644494863299
1.841,3.4593908013408
1.938,3.4550971853461
2.035,3.451420212052
2.132,3.4482462357671
2.228,3.4455134698984
2.325,3.4430958717431
2.422,3.4409682782263
2.519,3.4390858761579
2.616,3.4374122275297
2.713,3.4359174491583
2.809,3.4345899473621
2.906,3.4333816594248
3.003,3.4322899037219
3.100,3.4313001198042
3.197,3.430399958421
3.294,3.4295788893602
3.390,3.428835300402
3.487,3.42814599086
3.584,3.4275123235748
3.681,3.4269284540976
3.778,3.4263892870142
3.875,3.4258903634249
3.971,3.4254323634342
4.068,3.425002322785
4.165,3.4246021401328
4.262,3.4242291087166
4.359,3.4238808220676
4.456,3.4235551348489
4.552,3.4232531743792
4.649,3.4229669454396
4.746,3.4226981520975
4.843,3.422445403629
4.940,3.4222074453723
5.037,3.4219831430446
5.133,3.4217735901432
5.230,3.4215734959349
5.327,3.4213842578704
5.424,3.4212051027272
5.521,3.4210353249521
5.618,3.4208742796716
5.714,3.4207229131854
5.811,3.4205775351527
5.908,3.4204392658701
6.005,3.4203076479036
6.102,3.4201822600373
6.199,3.4200627138826
6.295,3.4199497999331
6.392,3.4198408370404
6.489,3.4197367220213
6.586,3.4196371703466
6.683,3.4195419180564
6.779,3.4194516402882
6.876,3.4193642301986
6.973,3.4192804363872
7.070,3.4192000610675
7.167,3.4191229197861
7.264,3.4190488403584
7.360,3.418978381418
7.457,3.4189099258497
7.554,3.4188440813591
7.651,3.4187807159132
7.748,3.4187197057128
7.845,3.4186609345837
7.941,3.4186048668357
8.038,3.4185502326901
8.135,3.418497530469
8.232,3.4184466693202
8.329,3.4183975636622
8.426,3.4183501328217
8.522,3.4183047652864
8.619,3.4182604446614
8.716,3.4182175837513
8.813,3.4181761183885
8.910,3.4181359878862
9.007,3.4180971348134
9.103,3.4180598866639
9.200,3.4180234163369
9.297,3.4179880691752
9.394,3.4179537988195
9.491,3.4179205612712
9.588,3.4178883147498
9.684,3.4178573374668
9.781,3.417826946642
9.878,3.4177974338879
9.975,3.4177687650383
10.07,3.4177414739641
10.17,3.4177135553073
10.27,3.4176864343827
10.36,3.4176626821244
10.46,3.4176369932492
10.56,3.4176120167551
10.65,3.4175901248421
10.75,3.4175664291375
10.85,3.4175433715308
10.94,3.4175231459277
11.04,3.4175012372164

File: Refractive Index Data/Sn - Golovashkin (293K).csv
wl,n
0.73,2.16
0.8,2.38
0.9,2.94
1.0,3.46
1.1,3.68
1.15,3.75
1.2,3.74
1.3,3.65
1.4,3.46
1.5,3.29
1.7,3.12
2.0,3.09
2.5,3.62
3.0,4.40
4.0,6.18
5.0,8.49
6.0,11.0
7.0,13.8
8.0,16.6
9.0,19.3
10,22.0
11,24.8
12,27.8

wl,k
0.73,6.35
0.8,6.68
0.9,7.28
1.0,7.40
1.1,7.50
1.15,7.58
1.2,7.68
1.3,7.92
1.4,8.26
1.5,8.72
1.7,9.92
2.0,11.8
2.5,14.8
3.0,17.8
4.0,23.2
5.0,28.5
6.0,33.1
7.0,37.1
8.0,40.6
9.0,43.8
10,46.4
11,49.0
12,51.6
